Repository: hongheting/antifouling-coating-simulator

# MarineCoatSim · Antifouling Coating Simulator
**English** · [简体中文](README.zh-CN.md)

An open evidence bench for **marine antifouling coatings**: dose tables, global route biofouling stress, literature bounds, commercial catalogues, and a formulation sandbox — in one panel.

Built for coating formulators, biofouling researchers, and anyone who has to compare a lab slot, a shipping corridor, and a vendor datasheet without pretending they are the same kind of evidence.

**[Open the live panel](https://simulator.jassyhong.top)** · also linked from the tools card on [jassyhong.top/tools.html](https://jassyhong.top/tools.html)

**Simulation ≠ measurement.** Every number wears an honesty tag. An OEM nominal, a literature bound, or a model envelope is never presented as a measured result.

## What you can do with it

| Module | Question it answers |
|---|---|
| **Formulation sandbox** | If I change filler loading, dispersant, and dry-film thickness, what *envelope* should I expect — and which Track A slot is nearest? |
| **Track A · Lab table** | Which dose slots exist, and which performance cells are still empty? |
| **Track B · Routes** | What is the *relative* fouling-pressure profile of this corridor? |
| **Track C · Shortlist** | Given that profile, how do public classes line up — as a fit, not a score? |
| **Literature bounds** | What ranges do published papers and standards actually report? |
| **Commercial catalogue** | What do vendors state in public TDS and brochures? |
| **Industry feed** | What changed in regulations, products, and methods this week? |
| **Scholars** | Who shows up in OpenAlex for marine antifouling / biofouling? |
| **Discussions** | Where do new methods, formulations, and processes get talked about in public? |

There is no single magic optimum. The usual path is sandbox or Track A → Track B → Track C, with the tag on each cell kept visible.

---

## Formulation sandbox

First-class module on the **Interactive simulator** tab (web panel 0.6.2). Move the dose controls and the panel redraws three linked views:

1. **Dose–response sandbox** — resin family, active filler loading, dispersant level, DFT, and substrate. You get a five-axis radar (adhesion, release continuity, smoothness, barrier, static antifouling), an agglomeration / roughness risk, and the nearest Track A slot.
2. **Route–speed–idle coupler** — pick one of 12 corridors, then vary steaming speed, port-idle share, docking cycle, and optional UV-C or ultrasound. Technology classes are re-ranked as a *relative fit* under the GCB growth–adhesion frame.
3. **Engineering calculators** — ISO 10890 / CEPE mass-balance leaching life and minimum DFT, plus PVC/CPVC, volume solids, and theoretical spreading rate.

Every sandbox output is tagged **framework inference / model envelope**. It is a screening picture for formulators, not an ISO 4624 pull-off report, an HPLC flux, or a dry-dock inspection. The live panel’s formulation sandbox is shown below.
---

## Three tracks

| Track | Name | What it is for | Honesty boundary |
|---|---|---|---|
| **A** | Lab dose → proxy table | Dose inputs beside pull-off, EIS, HPLC, and microcosm columns | Empty cell = not yet measured. An OEM range is not a result on a modified panel |
| **B** | Route profiles | Relative fouling pressure (about 1–5) and a qualitative strategy hint for global corridors and cold-end stubs | Relative tier. Not AIS, and not a field fouling rate |

### Track B · Route profiles

Relative pressure from a GCB-style growth–adhesion frame: warm water leans toward anti-settlement, temperate water toward the seasonal window, cold ends stay low-pressure with durability and persistent attachment still in view. Port dwell is at least as stressful as steaming. Cold water is not drawn as “high fouling.” Tracks are schematic (Natural Earth coastline), not AIS.

| Corridor map | One route (Shanghai → Singapore) |
|---|---|
| ![Track B overview](docs/screenshots/en/trackB-overview.png) | ![Track B detail](docs/screenshots/en/trackB-detail.png) |

## Example data

`data/lab-proxy-table.csv`, `data/recommendation-shortlist.csv`, and the matching `recommendation-*-V0.md` files in **this git tree** are **example rows**. They demonstrate the table, the tags, and the shortlist layout. They are not the author’s unpublished formulations, microcosm figures, or internal notes.

Literature DOIs, the public commercial catalogue, weekly industry digests, scholar profiles, and route geometry stay as public material.

Published installers and OTA bundles can carry a fuller author dataset than these example files. The rule does not change with the dataset: tags stay on, and a model estimate is not a measurement. Detail: [docs/example-data.md](docs/example-data.md), [docs/auto-update.md](docs/auto-update.md).

---

# then open ui/index.html  (needs data-snapshot.js in the same folder)
```

File: ui/data-snapshot.json (part 1 of 11)
{
  "meta": {
    "title": "防污涂料配方模拟器",
    "version": "V1.0-global",
    "updated": "2026-11-16",
    "honesty": "模拟 ≠ 实测。输出为带标签的区间/相对等级与证据短名单，不是实验室报告值或航次污损率。",
    "safety": "溶剂通风；B 料查 SDS（可能含 NCO）；现配现用；UV-C 护目与皮肤防护。",
    "industry_weeks": 31,
    "industry_entries": 126,
    "industry_latest_week": "2026-11-16",
    "industry_latest_count": 8,
    "industry_latest_high": 2,
    "counts": {
      "lab": 33,
      "routes": 12,
      "recommendations": 75,
      "literature": 72,
      "catalog": 27,
      "products": 27,
      "researchers": 30
    }
  },
  "lab": [
    {
      "formulation_id": "JF602-OEM-BOUNDARY",
      "basecoat": "JF-602",
      "JF602_A_B_ratio": "5:1（须核实质量或体积）",
      "CA_MSiO2_wt_pct": "",
      "BYK_rel_to_particle_pct": "",
      "DFT_um": "30±5（目标）",
      "substrate": "6061-Al",
      "pull_off_MPa": "4.9–6.6",
      "pull_off_tag": "厂家标称",
      "eis_note": "",
      "eis_tag": "",
      "hplc_CA_ug_mL_or_flux": "",
      "hplc_tag": "",
      "microcosm_relative_fouling": "",
      "microcosm_tag": "",
      "uncertainty": "厂家技术资料历史区间；非功能化样板实测；配比与适用期以最新 TDS/SDS 为准",
      "source": "Lab Benchmark KB (2026-10) §5.2",
      "n": "",
      "note": "目标干膜约30±5μm；本行仅原漆边界锚点，不含 CA@MSiO₂；混合适用期资料有6h与3h不同描述—保守按3h内",
      "safety_flags": "溶剂通风；B料查SDS（可能含NCO）；现配现用",
      "disadvantage_notes": "厂家标称不可移植到改性涂层；A/B 5:1 质量或体积仍待核实；曾误将A+B预混放置导致固化且不可恢复"
    },
    {
      "formulation_id": "JF602-BYK-BLANK-CTRL",
      "basecoat": "JF-602",
      "JF602_A_B_ratio": "5:1（须核实）",
      "CA_MSiO2_wt_pct": "0",
      "BYK_rel_to_particle_pct": "",
      "DFT_um": "30±5（目标）",
      "substrate": "6061-Al",
      "pull_off_MPa": "",
      "pull_off_tag": "待测",
      "eis_note": "",
      "eis_tag": "待测",
      "hplc_CA_ug_mL_or_flux": "",
      "hplc_tag": "待测",
      "microcosm_relative_fouling": "",
      "microcosm_tag": "待测",
      "uncertainty": "计划对照：无功能颗粒空白；无颗粒时 BYK 用量另定或为0；尚无实测",
      "source": "Lab Benchmark KB (2026-10) §5.2–5.3",
      "n": "",
      "note": "须与 OEM、CA@MSiO₂+BYK 对照并列；记录破坏模式与 DFT；工艺：保留A料后加B料现配现用",
      "safety_flags": "溶剂通风；B料查SDS；现配现用",
      "disadvantage_notes": "无颗粒空白不能代表功能化样板；助剂过量可能影响固化网络—须实测验证"
    },
    {
      "formulation_id": "JF602-CA0-SCREEN-SLOT",
      "basecoat": "JF-602",
      "JF602_A_B_ratio": "5:1（须核实）",
      "CA_MSiO2_wt_pct": "0",
      "BYK_rel_to_particle_pct": "",
      "DFT_um": "30±5（目标）",
      "substrate": "6061-Al",
      "pull_off_MPa": "",
      "pull_off_tag": "待测",
      "eis_note": "",
      "eis_tag": "待测",
      "hplc_CA_ug_mL_or_flux": "",
      "hplc_tag": "待测",
      "microcosm_relative_fouling": "",
      "microcosm_tag": "待测",
      "uncertainty": "计划筛选用量槽位；尚无实测",
      "source": "Lab Benchmark KB (2026-10) §5.2",
      "n": "",
      "note": "CA@MSiO₂=0 wt%（相对总固体口径待统一）；BYK 见 BYK 槽位行",
      "safety_flags": "溶剂通风；B料查SDS；现配现用；粉体称量防扬尘",
      "disadvantage_notes": "掺量基准（相对总固体）尚未定稿—与1/2/3%比较前须统一分母"
    },
    {
      "formulation_id": "JF602-CA1-SCREEN-SLOT",
      "basecoat": "JF-602",
      "JF602_A_B_ratio": "5:1（须核实）",
      "CA_MSiO2_wt_pct": "1",
      "BYK_rel_to_particle_pct": "",
      "DFT_um": "30±5（目标）",
      "substrate": "6061-Al",
      "pull_off_MPa": "",
      "pull_off_tag": "待测",
      "eis_note": "",
      "eis_tag": "待测",
      "hplc_CA_ug_mL_or_flux": "",
      "hplc_tag": "待测",
      "microcosm_relative_fouling": "",
      "microcosm_tag": "待测",
      "uncertainty": "计划筛选用量槽位；尚无实测",
      "source": "Lab Benchmark KB (2026-10) §5.2",
      "n": "",
      "note": "CA@MSiO₂≈1 wt%；颗粒~5μm可能突出粗糙—先消团聚；双组分致密网络可能阻碍CA释放须HPLC验证",
      "safety_flags": "溶剂通风；B料查SDS；现配现用；CA挥发/避光",
      "disadvantage_notes": "致密固化网络可能抑制缓释；附着力升或降均未知—禁止用厂家4.9–6.6 MPa代替；浅埋/梯度覆盖层也可能同时抑制释放"
    },
    {
      "formulation_id": "JF602-CA2-SCREEN-SLOT",
      "basecoat": "JF-602",
      "JF602_A_B_ratio": "5:1（须核实）",
      "CA_MSiO2_wt_pct": "2",
      "BYK_rel_to_particle_pct": "",
      "DFT_um": "30±5（目标）",
      "substrate": "6061-Al",
      "pull_off_MPa": "",
      "pull_off_tag": "待测",
      "eis_note": "",
      "eis_tag": "待测",
      "hplc_CA_ug_mL_or_flux": "",
      "hplc_tag": "待测",
      "microcosm_relative_fouling": "",
      "microcosm_tag": "待测",
      "uncertainty": "计划筛选用量槽位；尚无实测",
      "source": "Lab Benchmark KB (2026-10) §5.2",
      "n": "",
      "note": "CA@MSiO₂≈2 wt%；相对总固体口径须与0/1/3统一",
      "safety_flags": "溶剂通风；B料查SDS；现配现用；CA挥发/避光",
      "disadvantage_notes": "粗糙/局部缺陷风险随掺量上升；释放与拉拔均待测；预配浓缩料24h/3d/7d沉降不保证长期稳定"
    },
    {
      "formulation_id": "JF602-CA3-SCREEN-SLOT",
      "basecoat": "JF-602",
      "JF602_A_B_ratio": "5:1（须核实）",
      "CA_MSiO2_wt_pct": "3",
      "BYK_rel_to_particle_pct": "",
      "DFT_um": "30±5（目标）",
      "substrate": "6061-Al",
      "pull_off_MPa": "",
      "pull_off_tag": "待测",
      "eis_note": "",
      "eis_tag": "待测",
      "hplc_CA_ug_mL_or_flux": "",
      "hplc_tag": "待测",
      "microcosm_relative_fouling": "",
      "microcosm_tag": "待测",
      "uncertainty": "计划筛选用量槽位；尚无实测",
      "source": "Lab Benchmark KB (2026-10) §5.2",
      "n": "",
      "note": "CA@MSiO₂≈3 wt%；高掺量粗糙/缺陷风险更高",
      "safety_flags": "溶剂通风；B料查SDS；现配现用；CA挥发/避光；粉体防扬尘",
      "disadvantage_notes": "高掺量突出与团聚风险最大；双组分致密网络+高填可能双重抑制释放—须水中CA定量"
    },
    {
      "formulation_id": "JF602-BYK5-SLOT",
      "basecoat": "JF-602",
      "JF602_A_B_ratio": "5:1（须核实）",
      "CA_MSiO2_wt_pct": "",
      "BYK_rel_to_particle_pct": "5",
      "DFT_um": "30±5（目标）",
      "substrate": "6061-Al",
      "pull_off_MPa": "",
      "pull_off_tag": "待测",
      "eis_note": "",
      "eis_tag": "待测",
      "hplc_CA_ug_mL_or_flux": "",
      "hplc_tag": "待测",
      "microcosm_relative_fouling": "",
      "microcosm_tag": "待测",
      "uncertainty": "BYK-110相对颗粒质量5%筛选槽；例1g颗粒→0.05g BYK；尚无实测",
      "source": "Lab Benchmark KB (2026-10) §5.2",
      "n": "",
      "note": "工艺：A料先加BYK再分批加粉（300–500rpm助剂→500–800rpm粉10–20min），B后加低速约5min",
      "safety_flags": "溶剂通风；B料查SDS；现配现用",
      "disadvantage_notes": "须验证对固化/附着力/耐水的影响；与CA掺量矩阵交叉后才可比较"
    },
    {
      "formulation_id": "JF602-BYK75-SLOT",
      "basecoat": "JF-602",
      "JF602_A_B_ratio": "5:1（须核实）",
      "CA_MSiO2_wt_pct": "",
      "BYK_rel_to_particle_pct": "7.5",
      "DFT_um": "30±5（目标）",
      "substrate": "6061-Al",
      "pull_off_MPa": "",
      "pull_off_tag": "待测",
      "eis_note": "",
      "eis_tag": "待测",
      "hplc_CA_ug_mL_or_flux": "",
      "hplc_tag": "待测",
      "microcosm_relative_fouling": "",
      "microcosm_tag": "待测",
      "uncertainty": "BYK-110相对颗粒质量7.5%筛选槽；例1g→0.075g；尚无实测",
      "source": "Lab Benchmark KB (2026-10) §5.2",
      "n": "",
      "note": "预配A+BYK+颗粒浓缩料须查24h/3d/7d沉降黏度团聚",
      "safety_flags": "溶剂通风；B料查SDS；现配现用",
      "disadvantage_notes": "不保证长期稳定；勿先A+B再长时间研磨"
    },
    {
      "formulation_id": "JF602-BYK10-SLOT",
      "basecoat": "JF-602",
      "JF602_A_B_ratio": "5:1（须核实）",
      "CA_MSiO2_wt_pct": "",
      "BYK_rel_to_particle_pct": "10",
      "DFT_um": "30±5（目标）",
      "substrate": "6061-Al",
      "pull_off_MPa": "",
      "pull_off_tag": "待测",
      "eis_note": "",
      "eis_tag": "待测",
      "hplc_CA_ug_mL_or_flux": "",
      "hplc_tag": "待测",
      "microcosm_relative_fouling": "",
      "microcosm_tag": "待测",
      "uncertainty": "BYK-110相对颗粒质量10%筛选槽；例1g→0.10g；尚无实测",
      "source": "Lab Benchmark KB (2026-10) §5.2",
      "n": "",
      "note": "过量助剂可能影响固化网络—以实测为准",
      "safety_flags": "溶剂通风；B料查SDS；现配现用",
      "disadvantage_notes": "助剂偏高时固化/耐水风险上升；须与5%/7.5%并列实测"
    },
    {
      "formulation_id": "HPLC-GEOM-META",
      "basecoat": "JF-602（或含CA涂层通用）",
      "JF602_A_B_ratio": "",
      "CA_MSiO2_wt_pct": "",
      "BYK_rel_to_particle_pct": "",
      "DFT_um": "",
      "substrate": "6061-Al（25×25×5mm）",
      "pull_off_MPa": "",
      "pull_off_tag": "",
      "eis_note": "",
      "eis_tag": "",
      "hplc_CA_ug_mL_or_flux": "几何设计：六面涂；暴露面积17.5cm²；V=100.0mL；A/V=0.175cm²/mL；取样1.00mL补液",
      "hplc_tag": "方案非实测",
      "microcosm_relative_fouling": "",
      "microcosm_tag": "",
      "uncertainty": "设计几何与质量平衡公式；非浓度结果；Q_n仅校正取样带走的CA，不校正挥发/降解/吸附",
      "source": "Lab Benchmark KB (2026-10) §7",
      "n": "",
      "note": "公式 Q_n=C_n×V+V_s×ΣC_i；q_n=Q_n/17.5 μg/cm²；正式浓度行须另建且 tag=实测；PTFE支架六面接水；25±1℃避光；时间点候选0–28d",
      "safety_flags": "CA挥发/吸附；容器回收空白；避光棕色瓶",
      "disadvantage_notes": "水相检出质量≠涂层真实累计总释放；挥发/降解/瓶壁吸附可使Q_n偏低；海水盐与基体效应另需回收率"
    },
    {
      "formulation_id": "EIS-PROTOCOL-SLOT",
      "basecoat": "JF-602 / 自配 / 对照",
      "JF602_A_B_ratio": "",
      "CA_MSiO2_wt_pct": "",
      "BYK_rel_to_particle_pct": "",
      "DFT_um": "",
      "substrate": "6061-Al",
      "pull_off_MPa": "",
      "pull_off_tag": "",
      "eis_note": "计划：3.5wt%NaCl；OCP+EIS；关注|Z|0.01Hz、Rcoat、Rct；时间点候选1h及1/3/7/14/28d",
      "eis_tag": "待测",
      "hplc_CA_ug_mL_or_flux": "",
      "hplc_tag": "",
      "microcosm_relative_fouling": "",
      "microcosm_tag": "",
      "uncertainty": "方法槽位；尚无实测阻抗数字；Q为CPE不可称理想电容；OCP正移≠腐蚀速率下降",
      "source": "Lab Benchmark KB (2026-10) §8",
      "n": "",
      "note": "须与裸板/原漆/功能化并列；报告等效电路假设 Rs/(Rf Qf)/(Rct Qdl)",
      "safety_flags": "溶剂废液与含盐废水按规定处置",
      "disadvantage_notes": "尚无任何实测|Z|或Rct；不可用协议描述冒充防腐优越结论"
    },
    {
      "formulation_id": "MICROCOSM-BARE-6061",
      "basecoat": "其他（裸基材）",
      "JF602_A_B_ratio": "",
      "CA_MSiO2_wt_pct": "",
      "BYK_rel_to_particle_pct": "",
      "DFT_um": "",
      "substrate": "6061-Al",
      "pull_off_MPa": "",
      "pull_off_tag": "",
      "eis_note": "",
      "eis_tag": "",
      "hplc_CA_ug_mL_or_flux": "",
      "hplc_tag": "",
      "microcosm_relative_fouling": "Day1~5%；Day3 20–25%；Day5 35–45%；Day7 60–70%（早期图像粗略覆盖）",
      "microcosm_tag": "粗估观察",
      "uncertainty": "半定量；非严格图像统计；不可作论文真值",
      "source": "Lab Benchmark KB (2026-10) §6",
      "n": "",
      "note": "淡/海水微宇宙；羽纹硅藻样形态未鉴定定属；正式须 n≥3 板×≥5 视野+统一阈值",
      "safety_flags": "微宇宙生物/藻类操作常规防护",
      "disadvantage_notes": "仅作相对脏对照锚点；SEM形态完整≠存活证据"
    },
    {
      "formulation_id": "ACRYLIC-SELF-HIST-MICRO",
      "basecoat": "自配丙烯酸松香",
      "JF602_A_B_ratio": "",
      "CA_MSiO2_wt_pct": "",
      "BYK_rel_to_particle_pct": "",
      "DFT_um": "",
      "substrate": "6061-Al",
      "pull_off_MPa": "",
      "pull_off_tag": "",
      "eis_note": "",
      "eis_tag": "",
      "hplc_CA_ug_mL_or_flux": "",
      "hplc_tag": "",
      "microcosm_relative_fouling": "前7天相对洁净（Day1<1%；Day3 1–2%；Day5 3–5%；Day7 6–10%粗估）；Day14明显污损—短期延迟、长期持续不足",
      "microcosm_tag": "粗估观察",
      "uncertainty": "半定量；配方历史演变（曾含Cu₂O等）不可假定为最新配方；≠JF-602路线",
      "source": "Lab Benchmark KB (2026-10) §5.1§6",
      "n": "",
      "note": "与Hempel/裸板对照；勿与JF-602混轨；若含Cu₂O不可称纯物理防污",
      "safety_flags": "二甲苯/乙酸丁酯/正丁醇通风；CA粉体防扬尘",
      "disadvantage_notes": "【劣势】Day14持续性不足；历史含铜版不可与现行无铜成功配方混读；浸涂曾出现膜薄/流挂/缩孔露底"
    },
    {
      "formulation_id": "HEMPEL-CTRL-MICRO",
      "basecoat": "其他（Hempel商业防污对照）",
      "JF602_A_B_ratio": "",
      "CA_MSiO2_wt_pct": "",
      "BYK_rel_to_particle_pct": "",
      "DFT_um": "",
      "substrate": "6061-Al",
      "pull_off_MPa": "",
      "pull_off_tag": "",
      "eis_note": "",
      "eis_tag": "",
      "hplc_CA_ug_mL_or_flux": "",
      "hplc_tag": "",
      "microcosm_relative_fouling": "前7天较洁净；Day14仍相对洁净（相对自配/裸板的对照观察）",
      "microcosm_tag": "粗估观察",
      "uncertainty": "定性相对观察；非航次/热带港停实测；非严格覆盖率统计",
      "source": "Lab Benchmark KB (2026-10) §6",
      "n": "",
      "note": "仅作微宇宙相对对照锚点；商用规格以厂家TDS为准；模拟器轨C排序证据之一",
      "safety_flags": "按厂家SDS施工防护",
      "disadvantage_notes": "微宇宙相对洁净≠航次长期性能；不可外推为全球走廊最优证明"
    },
    {
      "formulation_id": "ACRYLIC-CUFREE-OK-1X",
      "basecoat": "自配丙烯酸松香",
      "JF602_A_B_ratio": "",
      "CA_MSiO2_wt_pct": "约3（以2.0g CA@MSiO₂为3wt%基准·待确认）",
      "BYK_rel_to_particle_pct": "配方固定0.5mL（非按颗粒%）",
      "DFT_um": "待测DFT",
      "substrate": "6061-Al",
      "pull_off_MPa": "",
      "pull_off_tag": "待测",
      "eis_note": "",
      "eis_tag": "待测",
      "hplc_CA_ug_mL_or_flux": "",
      "hplc_tag": "待测",
      "microcosm_relative_fouling": "",
      "microcosm_tag": "待测",
      "uncertainty": "用户确认一次成膜成功配方（Cu₂O=0）；性能栏均待测",
      "source": "Lab Experiment Log (2026-10) 2026-10-09；dose-gradient-matrix-2026-10-10.md",
      "n": "",
      "note": "树脂：热塑性丙烯酸18g + 氟改性硅氧烷2g（树脂固体）+松香12g；溶剂正丁醇2+二甲苯12+乙酸正丁酯6 mL（两段法）；BYK-110 0.5mL；环氧大豆油0.3g；KH-560 0.3mL；磷酸锌3.0；BaSO₄2.0；滑石粉1.5；Fe₂O₃0.8–1.0；疏水气相SiO₂0.15；CA@MSiO₂2.0g。氟硅最后低剪切；CA预润湿后分散",
      "safety_flags": "二甲苯/乙酸丁酯/正丁醇通风；KH-560；CA避光；粉体防扬尘",
      "disadvantage_notes": "【劣势/注意】溶剂敞口长搅易挥发影响成膜；磁力搅拌不足以打散顽固团聚；含氟硅后曾讨论缩孔风险（须测0/5/10%相容）；与JF-602路线勿混；拉拔/EIS/HPLC/防污D14均尚缺实测（notes 2026-10-08现状）"
    },
    {
      "formulation_id": "ACRYLIC-DOSE-0PCT",
      "basecoat": "自配丙烯酸松香",
      "JF602_A_B_ratio": "",
      "CA_MSiO2_wt_pct": "0",
      "BYK_rel_to_particle_pct": "配方固定0.5mL",
      "DFT_um": "",
      "substrate": "6061-Al",
      "pull_off_MPa": "",
      "pull_off_tag": "待测",
      "eis_note": "",
      "eis_tag": "待测",
      "hplc_CA_ug_mL_or_flux": "",
      "hplc_tag": "待测",
      "microcosm_relative_fouling": "",
      "microcosm_tag": "待测",
      "uncertainty": "掺量梯度0 wt%槽；BYK固定配方量不随颗粒加减；尚无实测",
      "source": "Dose Gradient Matrix (2026-10)",
      "n": "",
      "note": "固定1×基料同 ACRYLIC-CUFREE-OK-1X；只改 CA@MSiO₂=0；建议先做0%与3%再1%/2%",
      "safety_flags": "同上溶剂/粉体防护",
      "disadvantage_notes": "【劣势】无缓释相时防污可能接近历史自配短期延迟上限；正式比较须同工艺同膜厚"
    },
    {
      "formulation_id": "ACRYLIC-DOSE-1PCT",
      "basecoat": "自配丙烯酸松香",
      "JF602_A_B_ratio": "",
      "CA_MSiO2_wt_pct": "1（约0.67g/1×）",
      "BYK_rel_to_particle_pct": "配方固定0.5mL",
      "DFT_um": "",
      "substrate": "6061-Al",
      "pull_off_MPa": "",
      "pull_off_tag": "待测",
      "eis_note": "",
      "eis_tag": "待测",
      "hplc_CA_ug_mL_or_flux": "",
      "hplc_tag": "待测",
      "microcosm_relative_fouling": "",
      "microcosm_tag": "待测",
      "uncertainty": "掺量梯度1 wt%槽；颗粒按3wt%=2.0g比例；尚无实测",
      "source": "Dose Gradient Matrix (2026-10)",
      "n": "",
      "note": "CA@MSiO₂≈0.67 g / 1×；3wt%分母若与用户口头定义不同只改称量",
      "safety_flags": "同上",
      "disadvantage_notes": "待测；禁止用历史含铜微宇宙覆盖粗估代替本档结果"
    },
    {
      "formulation_id": "ACRYLIC-DOSE-2PCT",
      "basecoat": "自配丙烯酸松香",
      "JF602_A_B_ratio": "",
      "CA_MSiO2_wt_pct": "2（约1.33g/1×）",
      "BYK_rel_to_particle_pct": "配方固定0.5mL",
      "DFT_um": "",
      "substrate": "6061-Al",
      "pull_off_MPa": "",
      "pull_off_tag": "待测",
      "eis_note": "",
      "eis_tag": "待测",
      "hplc_CA_ug_mL_or_flux": "",
      "hplc_tag": "待测",
      "microcosm_relative_fouling": "",
      "microcosm_tag": "待测",
      "uncertainty": "掺量梯度2 wt%槽；尚无实测",
      "source": "Dose Gradient Matrix (2026-10)",
      "n": "",
      "note": "CA@MSiO₂≈1.33 g / 1×",
      "safety_flags": "同上",
      "disadvantage_notes": "待测；中期叙事写掺量依赖不写空间梯度（决策2026-10-10）"
    },
    {
      "formulation_id": "ACRYLIC-DOSE-3PCT",
      "basecoat": "自配丙烯酸松香",
      "JF602_A_B_ratio": "",
      "CA_MSiO2_wt_pct": "3（2.0g/1×基准）",
      "BYK_rel_to_particle_pct": "配方固定0.5mL",
      "DFT_um": "",
      "substrate": "6061-Al",
      "pull_off_MPa": "",
      "pull_off_tag": "待测",
      "eis_note": "",
      "eis_tag": "待测",
      "hplc_CA_ug_mL_or_flux": "",
      "hplc_tag": "待测",
      "microcosm_relative_fouling": "",
      "microcosm_tag": "待测",
      "uncertainty": "掺量梯度3 wt%槽=成功配方颗粒量；尚无实测",
      "source": "Dose Gradient Matrix (2026-10)",
      "n": "",
      "note": "CA@MSiO₂=2.0 g / 1×；2×放大见 ACRYLIC-2X-BATCH",
      "safety_flags": "同上",
      "disadvantage_notes": "待确认用户口中3wt%是否即该2.0g；性能待测"
    },
    {
      "formulation_id": "ACRYLIC-2X-BATCH",
      "basecoat": "自配丙烯酸松香",
      "JF602_A_B_ratio": "",
      "CA_MSiO2_wt_pct": "3（4.0g/2×）",
      "BYK_rel_to_particle_pct": "BYK 1.0mL（随整锅放大）",
      "DFT_um": "",
      "substrate": "6061-Al",
      "pull_off_MPa": "",
      "pull_off_tag": "待测",
      "eis_note": "",
      "eis_tag": "待测",
      "hplc_CA_ug_mL_or_flux": "",
      "hplc_tag": "待测",
      "microcosm_relative_fouling": "",
      "microcosm_tag": "待测",
      "uncertainty": "2×放大估算体积；配完以瓶内液位为准；非性能实测",
      "source": "Lab Experiment Log (2026-10) 2026-10-09（2倍放大）",
      "n": "",
      "note": "【方案非实测】丙烯酸36；氟硅4；松香24；正丁醇4；二甲苯24；乙酸丁酯12；BYK1.0；大豆油0.6；KH-5600.6；磷酸锌6；BaSO₄4；滑石3；Fe₂O₃1.8；气相SiO₂0.30；CA@MSiO₂4.0。溶剂两段+称重补损",
      "safety_flags": "溶剂通风；密闭锥形瓶不用橡胶塞",
      "disadvantage_notes": "【注意】乙醇/溶剂比例改变不可与1×小试直接比动力学；损失>0.5g用预留二甲苯按质量补；本行无性能数字"
    },
    {
      "formulation_id": "ACRYLIC-HIST-Cu-FULL",
      "basecoat": "自配丙烯酸松香（历史含铜）",
      "JF602_A_B_ratio": "",
      "CA_MSiO2_wt_pct": "（历史CA@MSiO₂2g）",
      "BYK_rel_to_particle_pct": "BYK-110 0.5mL（历史）",
      "DFT_um": "",
      "substrate": "6061-Al",
      "pull_off_MPa": "",
      "pull_off_tag": "待测",
      "eis_note": "",
      "eis_tag": "待测",
      "hplc_CA_ug_mL_or_flux": "",
      "hplc_tag": "待测",
      "microcosm_relative_fouling": "见 ACRYLIC-SELF-HIST-MICRO 粗估（若同路线）",
      "microcosm_tag": "粗估观察",
      "uncertainty": "历史配方不断演变；不可假设为最新；含Cu₂O",
      "source": "Lab Benchmark KB (2026-10) §5.1",
      "n": "",
      "note": "历史值示例：正丁醇3；二甲苯11；乙酸丁酯5；丙烯酸20；松香14；BYK0.5；大豆油0.5；KH-5600.3；气相SiO₂0.30；CaCO₃3；BaSO₄4；滑石4；Fe₂O₃1.2；Zn(OH)₂0.8；磷酸锌3；Cu₂O5；CA@MSiO₂2；该版无PDMS",
      "safety_flags": "溶剂+铜粉防护",
      "disadvantage_notes": "【劣势】Day14持续性不足（微宇宙粗估）；含Cu₂O不可称无杀生剂/纯物理防污；与现行无铜成功配方分开；配方已演变"
    },
    {
      "formulation_id": "ACRYLIC-HIST-Cu-F0",
      "basecoat": "自配丙烯酸松香（历史含铜筛选）",
      "JF602_A_B_ratio": "",
      "CA_MSiO2_wt_pct": "",
      "BYK_rel_to_particle_pct": "",
      "DFT_um": "",
      "substrate": "6061-Al",
      "pull_off_MPa": "",
      "pull_off_tag": "待测",
      "eis_note": "",
      "eis_tag": "待测",
      "hplc_CA_ug_mL_or_flux": "",
      "hplc_tag": "方案非实测",
      "microcosm_relative_fouling": "",
      "microcosm_tag": "待测",
      "uncertainty": "历史提高Cu₂O筛选方案；非已验证优选",
      "source": "Lab Benchmark KB (2026-10) §5.1",
      "n": "方案非实测",
      "note": "仅配方筛选讨论；无拉拔/EIS/HPLC/防污正式数",
      "safety_flags": "铜粉与溶剂防护",
      "disadvantage_notes": "【劣势】方案未验证；不可当作优选结论"
    },
    {
      "formulation_id": "ACRYLIC-HIST-Cu-F1",
      "basecoat": "自配丙烯酸松香（历史含铜筛选）",
      "JF602_A_B_ratio": "",
      "CA_MSiO2_wt_pct": "",
      "BYK_rel_to_particle_pct": "",
      "DFT_um": "",
      "substrate": "6061-Al",
      "pull_off_MPa": "",
      "pull_off_tag": "待测",
      "eis_note": "",
      "eis_tag": "待测",
      "hplc_CA_ug_mL_or_flux": "",
      "hplc_tag": "方案非实测",
      "microcosm_relative_fouling": "",
      "microcosm_tag": "待测",
      "uncertainty": "历史筛选方案；非已验证优选",
      "source": "Lab Benchmark KB (2026-10) §5.1",
      "n": "方案非实测",
      "note": "方案而非已验证优选",
      "safety_flags": "铜粉与溶剂防护",
      "disadvantage_notes": "【劣势】方案未验证；高铜不自动等于优防污"
    },
    {
      "formulation_id": "ACRYLIC-HIST-Cu-F2",
      "basecoat": "自配丙烯酸松香（历史含铜筛选）",
      "JF602_A_B_ratio": "",
      "CA_MSiO2_wt_pct": "",
      "BYK_rel_to_particle_pct": "",
      "DFT_um": "",
      "substrate": "6061-Al",
      "pull_off_MPa": "",
      "pull_off_tag": "待测",
      "eis_note": "",
      "eis_tag": "待测",
      "hplc_CA_ug_mL_or_flux": "",
      "hplc_tag": "方案非实测",
      "microcosm_relative_fouling": "",
      "microcosm_tag": "待测",
      "uncertainty": "历史筛选方案；非已验证优选",
      "source": "Lab Benchmark KB (2026-10) §5.1",
      "n": "方案非实测",
      "note": "方案而非已验证优选",
      "safety_flags": "铜粉与溶剂防护",
      "disadvantage_notes": "【劣势】方案未验证"
    },
    {
      "formulation_id": "CA-POWDER-M0",
      "basecoat": "CA@MSiO₂粉体（无CA）",
      "JF602_A_B_ratio": "",
      "CA_MSiO2_wt_pct": "投料：0.50g MSiO₂ 无CA",
      "BYK_rel_to_particle_pct": "",
      "DFT_um": "",
      "substrate": "粉体",
      "pull_off_MPa": "",
      "pull_off_tag": "",
      "eis_note": "",
      "eis_tag": "",
      "hplc_CA_ug_mL_or_flux": "",
      "hplc_tag": "",
      "microcosm_relative_fouling": "粉体表征：TGA损失1.0912%；BET125.54（见note）",
      "microcosm_tag": "粗估观察",
      "uncertainty": "粉体表征历史整理；≠涂层拉拔/EIS/HPLC；TGA非完全验证载药率",
      "source": "Lab Benchmark KB (2026-10) §3.2§4",
      "n": "",
      "note": "TGA最终质量损失1.0912%（粗估观察·表观）；BET 125.54 m²/g；总孔容0.956；FTIR 1695相对吸收约0.00309（1075归一）",
      "safety_flags": "粉体称量防扬尘；乙醇",
      "disadvantage_notes": "TGA表观挥发≠精确载药；SEM/EDS不能证明孔内包载；颜色不能证明载药率"
    },
    {
      "formulation_id": "CA-POWDER-M1",
      "basecoat": "CA@MSiO₂粉体",
      "JF602_A_B_ratio": "",
      "CA_MSiO2_wt_pct": "投料：0.50g MSiO₂+0.25g CA",
      "BYK_rel_to_particle_pct": "",
      "DFT_um": "",
      "substrate": "粉体",
      "pull_off_MPa": "",
      "pull_off_tag": "",
      "eis_note": "",
      "eis_tag": "",
      "hplc_CA_ug_mL_or_flux": "",
      "hplc_tag": "",
      "microcosm_relative_fouling": "粉体表征：TGA2.28%；校正表观~1.20%；BET113.42",
      "microcosm_tag": "粗估观察",
      "uncertainty": "粉体表征历史整理；≠涂层拉拔/EIS/HPLC；TGA非完全验证载药率",
      "source": "Lab Benchmark KB (2026-10) §4",
      "n": "",
      "note": "TGA最终损失2.2797%；M0校正后表观有机/挥发约1.20%（粗估观察·非完全验证载药率）；BET 113.42；FTIR 1695相对约0.00950",
      "safety_flags": "CA避光；乙醇；粉尘",
      "disadvantage_notes": "投料比≠实际负载；EDS C误差大仅半定量；不可把粉体TGA当作涂层HPLC释放"
    },
    {
      "formulation_id": "CA-POWDER-M2",
      "basecoat": "CA@MSiO₂粉体",
      "JF602_A_B_ratio": "",
      "CA_MSiO2_wt_pct": "投料：0.50g+0.50g CA",
      "BYK_rel_to_particle_pct": "",
      "DFT_um": "",
      "substrate": "粉体",
      "pull_off_MPa": "",
      "pull_off_tag": "",
      "eis_note": "",
      "eis_tag": "",
      "hplc_CA_ug_mL_or_flux": "",
      "hplc_tag": "",
      "microcosm_relative_fouling": "粉体表征：TGA4.02%；校正表观~2.96%；BET99.70",
      "microcosm_tag": "粗估观察",
      "uncertainty": "粉体表征历史整理；≠涂层拉拔/EIS/HPLC；TGA非完全验证载药率",
      "source": "Lab Benchmark KB (2026-10) §4",
      "n": "",
      "note": "TGA最终4.015844%；校正表观约2.96%；BET 99.70；FTIR 1695相对约0.01293",
      "safety_flags": "同上",
      "disadvantage_notes": "总孔容M1/M2先增—严禁写「所有孔容随CA单调降低」"
    },
    {
      "formulation_id": "CA-POWDER-M3",
      "basecoat": "CA@MSiO₂粉体",
      "JF602_A_B_ratio": "",
      "CA_MSiO2_wt_pct": "投料：0.50g+1.00g CA",
      "BYK_rel_to_particle_pct": "",
      "DFT_um": "",
      "substrate": "粉体",
      "pull_off_MPa": "",
      "pull_off_tag": "",
      "eis_note": "",
      "eis_tag": "",
      "hplc_CA_ug_mL_or_flux": "",
      "hplc_tag": "",
      "microcosm_relative_fouling": "粉体表征：TGA9.58%；校正表观~8.59%；BET82.01",
      "microcosm_tag": "粗估观察",
      "uncertainty": "粉体表征历史整理；≠涂层拉拔/EIS/HPLC；TGA非完全验证载药率",
      "source": "Lab Benchmark KB (2026-10) §4",
      "n": "",
      "note": "TGA最终9.584%；校正表观约8.59%；BET 82.01（较M0降约34.7%）；<40nm孔容降约26.1%；FTIR 1695相对约0.02827",
      "safety_flags": "同上",
      "disadvantage_notes": "BET降低与孔隙占据/孔口阻塞相符但不证明全部CA在孔内；须正交HPLC萃取定量"
    },
    {
      "formulation_id": "CA-POWDER-TGA-SUMMARY",
      "basecoat": "CA@MSiO₂粉体",
      "JF602_A_B_ratio": "",
      "CA_MSiO2_wt_pct": "M0–M3",
      "BYK_rel_to_particle_pct": "",
      "DFT_um": "",
      "substrate": "粉体",
      "pull_off_MPa": "",
      "pull_off_tag": "",
      "eis_note": "",
      "eis_tag": "",
      "hplc_CA_ug_mL_or_flux": "",
      "hplc_tag": "",
      "microcosm_relative_fouling": "TGA表观(M0校正): M1≈1.20%; M2≈2.96%; M3≈8.59%（粉体·非涂层）",
      "microcosm_tag": "粗估观察",
      "uncertainty": "非精确CA载药率",
      "source": "粗估观察",
      "n": "非经过完全验证的精确CA载药率；受升温程序/残留溶剂/氧化影响",
      "note": "Lab Benchmark KB (2026-10) §4.3",
      "safety_flags": "",
      "disadvantage_notes": "建议相同升温程序+纯CA参比+HPLC萃取正交"
    },
    {
      "formulation_id": "CA-POWDER-BET-SUMMARY",
      "basecoat": "CA@MSiO₂粉体",
      "JF602_A_B_ratio": "",
      "CA_MSiO2_wt_pct": "M0–M3",
      "BYK_rel_to_particle_pct": "",
      "DFT_um": "",
      "substrate": "粉体",
      "pull_off_MPa": "",
      "pull_off_tag": "",
      "eis_note": "",
      "eis_tag": "",
      "hplc_CA_ug_mL_or_flux": "",
      "hplc_tag": "",
      "microcosm_relative_fouling": "BET m²/g: M0 125.54; M1 113.42; M2 99.70; M3 82.01（粉体）",
      "microcosm_tag": "粗估观察",
      "uncertainty": "N₂吸附历史整理",
      "source": "粗估观察",
      "n": "N₂吸附历史整理；解释须谨慎",
      "note": "Lab Benchmark KB (2026-10) §4.4",
      "safety_flags": "",
      "disadvantage_notes": "微孔指标不全单调；总孔容M1/M2先增"
    },
    {
      "formulation_id": "JF602-PROCESS-META",
      "basecoat": "JF-602",
      "JF602_A_B_ratio": "",
      "CA_MSiO2_wt_pct": "",
      "BYK_rel_to_particle_pct": "",
      "DFT_um": "",
      "substrate": "6061-Al",
      "pull_off_MPa": "",
      "pull_off_tag": "",
      "eis_note": "",
      "eis_tag": "",
      "hplc_CA_ug_mL_or_flux": "",
      "hplc_tag": "方案非实测",
      "microcosm_relative_fouling": "",
      "microcosm_tag": "",
      "uncertainty": "工艺元数据非性能",
      "source": "方案非实测",
      "n": "Lab Benchmark KB (2026-10) §5.2",
      "note": "",
      "safety_flags": "不要先A+B再长时间研磨；曾预混放置固化不可用溶剂/补A恢复",
      "disadvantage_notes": "溶剂；B料NCO风险；现配现用≤3h保守"
    },
    {
      "formulation_id": "PULL-OFF-METHOD-META",
      "basecoat": "JF-602 / 自配 / 对照",
      "JF602_A_B_ratio": "",
      "CA_MSiO2_wt_pct": "",
      "BYK_rel_to_particle_pct": "",
      "DFT_um": "",
      "substrate": "6061-Al（常见25×25×5–8mm）",
      "pull_off_MPa": "",
      "pull_off_tag": "待测",
      "eis_note": "",
      "eis_tag": "",
      "hplc_CA_ug_mL_or_flux": "",
      "hplc_tag": "方案非实测",
      "microcosm_relative_fouling": "",
      "microcosm_tag": "",
      "uncertainty": "方法已设计；KB：尚无可靠最终拉拔结果",
      "source": "方案非实测",
      "n": "KB明确：可见记录中尚无可靠最终拉拔结果",
      "note": "Lab Benchmark KB (2026-10) §5.3§8；research-notes-log 2026-10-08",
      "safety_flags": "",
      "disadvantage_notes": "高度依赖打磨/喷砂、脱脂、膜厚、固化、胶粘剂、拉拔头、边缘与破坏模式；n≥3"
    },
    {
      "formulation_id": "UVC-US-PROTOCOL-SLOT",
      "basecoat": "主动防污（UV-C/超声）",
      "JF602_A_B_ratio": "",
      "CA_MSiO2_wt_pct": "",
      "BYK_rel_to_particle_pct": "",
      "DFT_um": "",
      "substrate": "船壳/微宇宙构想",
      "pull_off_MPa": "",
      "pull_off_tag": "",
      "eis_note": "",
      "eis_tag": "",
      "hplc_CA_ug_mL_or_flux": "",
      "hplc_tag": "方案非实测",
      "microcosm_relative_fouling": "",
      "microcosm_tag": "",
      "uncertainty": "构想与假设；非已完成全因子实验",
      "source": "方案非实测",
      "n": "商家建议换能器或需300–600V—非已验证安全参数；40kHz/20V曾无明显响应",
      "note": "Lab Benchmark KB (2026-10) §9",
      "safety_flags": "",
      "disadvantage_notes": "汉堡结构/贴片构想；自然能脉冲为拟创新论点≠均已实证"
    }
  ],
  "routes": [
    {
      "profile_id": "ROUTE-SHA-SIN-V0",
      "name_zh": "上海 → 新加坡",
      "climate_band": "亚热带→赤道热带",
      "overall_pressure": "高 / 4",
      "overall_num": 4,
      "strategy": "rapid-turnover（南段）+ 港停峰值",
      "type": "暖热运营 / 跨带",
      "legs": [
        {
          "segment": "上海港停 / 长江口–东海",
          "pressure": "中–高 / 3–4",
          "hint": "港停抬升；seasonal opportunists",
          "segment_en": "Shanghai Port / Yangtze Estuary–East China Sea",
          "pressure_en": "Med–High / 3–4",
          "hint_en": "Port idle elevation; seasonal opportunists"
        },
        {
          "segment": "台湾海峡接近",
          "pressure": "中–高 / 3–4",
          "hint": "向暖水 rapid-turnover 过渡",
          "segment_en": "Taiwan Strait Approach",
          "pressure_en": "Med–High / 3–4",
          "hint_en": "Transition to warm-water rapid-turnover"
        },
        {
          "segment": "南海干线",
          "pressure": "高 / 4",
          "hint": "热带航行；防再定殖",
          "segment_en": "South China Sea Trunk",
          "pressure_en": "High / 4",
          "hint_en": "Tropical transit; anti-recolonization"
        },
        {
          "segment": "新加坡海峡 / 港停",
          "pressure": "高–很高 / 4–5",
          "hint": "赤道枢纽；常为全线峰值",
          "segment_en": "Singapore Strait / Anchorage & Port Idle",
          "pressure_en": "High–Very High / 4–5",
          "hint_en": "Equatorial hub; typically full-route peak"
        }
      ],
      "name_en": "Shanghai → Singapore",
      "climate_band_en": "Subtropical → Equatorial Tropical",
      "overall_pressure_en": "High / 4",
      "strategy_en": "Rapid-turnover (South leg) + Port idle peak",
      "type_en": "Warm-Tropical / Cross-Band"
    },
    {
      "profile_id": "ROUTE-SHA-PUS-ICN-V0",
      "name_zh": "上海 → 釜山 / 仁川",
      "climate_band": "温带",
      "overall_pressure": "中 / 3",
      "overall_num": 3,
      "strategy": "seasonal opportunists",
      "type": "温带",
      "legs": [
        {
          "segment": "上海港停 / 长江口–东海",
          "pressure": "中–高 / 3–4",
          "hint": "港停；季节窗",
          "segment_en": "Shanghai Port / Yangtze Estuary–ECS",
          "pressure_en": "Med–High / 3–4",
          "hint_en": "Port idle; seasonal settlement window"
        },
        {
          "segment": "黄海 / 东海干线",
          "pressure": "中 / 3",
          "hint": "温带航行",
          "segment_en": "Yellow Sea / East China Sea Transit",
          "pressure_en": "Medium / 3",
          "hint_en": "Temperate open-water steaming"
        },
        {
          "segment": "釜山 / 仁川港停",
          "pressure": "中–高 / 3–4",
          "hint": "季节窗内常为峰值",
          "segment_en": "Busan / Incheon Port Call",
          "pressure_en": "Med–High / 3–4",
          "hint_en": "Peak pressure during summer/autumn window"
        }
      ],
      "name_en": "Shanghai → Busan / Incheon",
      "climate_band_en": "Temperate",
      "overall_pressure_en": "Medium / 3",
      "strategy_en": "Seasonal opportunists window",
      "type_en": "Temperate"
    },
    {
      "profile_id": "ROUTE-ASIA-EU-SUEZ-V0",
      "name_zh": "亚欧经苏伊士",
      "climate_band": "赤道热带→热亚热带→亚热带→温带",
      "overall_pressure": "高 / 4（暖段抬升）",
      "overall_num": 4,
      "strategy": "跨带序列；暖段 anti-settlement",
      "type": "跨气候带",
      "legs": [
        {
          "segment": "东亚/东南亚枢纽港停",
          "pressure": "中–高 / 3–4",
          "hint": "亚热带–热带港停",
          "segment_en": "East / SE Asia Hub Port Calls",
          "pressure_en": "Med–High / 3–4",
          "hint_en": "Subtropical–tropical port dwell"
        },
        {
          "segment": "马六甲",
          "pressure": "高 / 4–5",
          "hint": "赤道咽喉",
          "segment_en": "Strait of Malacca",
          "pressure_en": "High / 4–5",
          "hint_en": "Equatorial chokepoint"
        },
        {
          "segment": "Bab el-Mandeb / 红海",
          "pressure": "高 / 4",
          "hint": "暖/低速",
          "segment_en": "Bab el-Mandeb / Red Sea",
          "pressure_en": "High / 4",
          "hint_en": "Warm & high-salinity slow transit"
        },
        {
          "segment": "苏伊士",
          "pressure": "高 / 4",
          "hint": "低速走廊峰值",
          "segment_en": "Suez Canal Transit & Anchorage",
          "pressure_en": "High / 4",
          "hint_en": "Low-speed convoy & waiting peak"
        },
        {
          "segment": "直布罗陀 / 地中海出口",
          "pressure": "中 / 3",
          "hint": "温带–亚热带过渡",
          "segment_en": "Gibraltar / Mediterranean Exit",
          "pressure_en": "Medium / 3",
          "hint_en": "Subtropical–temperate transition"
        },
        {
          "segment": "鹿特丹 / 北海",
          "pressure": "中 / 3",
          "hint": "温带欧洲枢纽",
          "segment_en": "Rotterdam / North Sea Hub",
          "pressure_en": "Medium / 3",
          "hint_en": "Temperate European terminus"
        }
      ],
      "name_en": "Asia–Europe via Suez Canal",
      "climate_band_en": "Equatorial → Warm Subtropical → Subtropical → Temperate",
      "overall_pressure_en": "High / 4 (Warm-leg driven)",
      "strategy_en": "Multi-zone sequence; warm-leg anti-settlement",
      "type_en": "Cross-Climate Corridor"
    },
    {
      "profile_id": "ROUTE-ASIA-EU-CAPE-V0",
      "name_zh": "亚欧经好望角",
      "climate_band": "赤道热带→暖温带→温带",
      "overall_pressure": "中–高 / 3–4",
      "overall_num": 3.5,
      "strategy": "绕开苏伊士峰值；马六甲出口仍抬升",
      "type": "跨气候带",
      "legs": [
        {
          "segment": "马六甲出口",
          "pressure": "高 / 4",
          "hint": "赤道热带",
          "segment_en": "Malacca Exit",
          "pressure_en": "High / 4",
          "hint_en": "Equatorial tropical departure"
        },
        {
          "segment": "印度洋干线",
          "pressure": "中–高 / 3–4",
          "hint": "暖水航行",
          "segment_en": "Indian Ocean Trunk",
          "pressure_en": "Med–High / 3–4",
          "hint_en": "Long-haul warm-water steaming"
        },
        {
          "segment": "好望角",
          "pressure": "中 / 3",
          "hint": "暖温带绕行",
          "segment_en": "Cape of Good Hope Rounding",
          "pressure_en": "Medium / 3",
          "hint_en": "Warm-temperate high-energy shear"
        },
        {
          "segment": "大西洋北上 → 欧洲",
          "pressure": "中 / 2–3",
          "hint": "趋温带",
          "segment_en": "Northbound Atlantic → Europe",
          "pressure_en": "Medium / 2–3",
          "hint_en": "Cooling toward temperate latitudes"
        }
      ],
      "name_en": "Asia–Europe via Cape of Good Hope",
      "climate_band_en": "Equatorial → Warm Temperate → Temperate",
      "overall_pressure_en": "Med–High / 3–4",
      "strategy_en": "Bypasses Suez low-speed peak; Malacca exit still elevated",
      "type_en": "Cross-Climate Corridor"
    },
    {
      "profile_id": "ROUTE-PANAMA-TRANSIT-V0",
      "name_zh": "巴拿马跨洋",
      "climate_band": "热带",
      "overall_pressure": "高 / 4",
      "overall_num": 4,
      "strategy": "闸区低速；anti-settlement",
      "type": "暖热运营",
      "legs": [
        {
          "segment": "太平洋侧接近 / 锚地",
          "pressure": "高 / 4",
          "hint": "候潮抬升",
          "segment_en": "Pacific Approach / Balboa Anchorage",
          "pressure_en": "High / 4",
          "hint_en": "Queueing & tidal wait elevation"
        },
        {
          "segment": "巴拿马运河闸区",
          "pressure": "高–很高 / 4–5",
          "hint": "低速峰值",
          "segment_en": "Panama Canal Locks & Gatun Cut",
          "pressure_en": "High–Very High / 4–5",
          "hint_en": "Low-speed & brackish/freshwater transition peak"
        },
        {
          "segment": "大西洋侧出口",
          "pressure": "高 / 4",
          "hint": "热带跨洋",
          "segment_en": "Atlantic Exit (Colón / Caribbean)",
          "pressure_en": "High / 4",
          "hint_en": "Tropical basin transit"
        }
      ],
      "name_en": "Trans-Panama Canal Corridor",
      "climate_band_en": "Tropical",
      "overall_pressure_en": "High / 4",
      "strategy_en": "Low-speed lock & anchorage dwell; anti-settlement",
      "type_en": "Warm-Tropical"
    },
    {
      "profile_id": "ROUTE-REDSEA-MED-V0",
      "name_zh": "红海 – 地中海",
      "climate_band": "热带–亚热带→亚热带",
      "overall_pressure": "高 / 4",
      "overall_num": 4,
      "strategy": "Bab–苏伊士暖/低速",
      "type": "暖热运营 / 跨带",
      "legs": [
        {
          "segment": "Bab el-Mandeb",
          "pressure": "高 / 4",
          "hint": "红海入口",
          "segment_en": "Bab el-Mandeb Strait",
          "pressure_en": "High / 4",
          "hint_en": "Red Sea southern gateway"
        },
        {
          "segment": "红海航行",
          "pressure": "高 / 4",
          "hint": "热亚热带",
          "segment_en": "Red Sea Basin Transit",
          "pressure_en": "High / 4",
          "hint_en": "High temperature & salinity"
        },
        {
          "segment": "苏伊士",
          "pressure": "高 / 4",
          "hint": "低速走廊",
          "segment_en": "Suez Canal / Port Said",
          "pressure_en": "High / 4",
          "hint_en": "Low-speed canal corridor"
        },
        {
          "segment": "地中海出口",
          "pressure": "中–高 / 3",
          "hint": "趋亚热带",
          "segment_en": "Eastern Mediterranean Exit",
          "pressure_en": "Med–High / 3",
          "hint_en": "Warm-subtropical oligotrophic basin"
        }
      ],
      "name_en": "Red Sea – Eastern Mediterranean",
      "climate_band_en": "Tropical–Subtropical → Subtropical",
      "overall_pressure_en": "High / 4",
      "strategy_en": "Bab–Suez warm water & low-speed convoy focus",
      "type_en": "Warm-Tropical / Cross-Band"
    },
    {
      "profile_id": "ROUTE-NWPAC-HUB-V0",
      "name_zh": "西北太平洋枢纽链",
      "climate_band": "亚热带/热带 → 温带",
      "overall_pressure": "中–高 / 3–4",
      "overall_num": 3.5,
      "strategy": "南段港停 + 北段季节窗",
      "type": "跨气候带",
      "legs": [
        {
          "segment": "港深港停",
          "pressure": "中–高 / 3–4",
          "hint": "SCS 枢纽",
          "segment_en": "Hong Kong / Shenzhen Hub Dwell",
          "pressure_en": "Med–High / 3–4",
          "hint_en": "Pearl River / SCS hub"
        },
        {
          "segment": "厦–三亚 / 台海–南海",
          "pressure": "中–高 / 3–4",
          "hint": "亚热带–热带",
          "segment_en": "Xiamen–Sanya / Taiwan Strait–SCS",
          "pressure_en": "Med–High / 3–4",
          "hint_en": "Subtropical–tropical coastal leg"
        },
        {
          "segment": "釜山 / 济州",
          "pressure": "中 / 3",
          "hint": "温带枢纽",
          "segment_en": "Busan / Korea Strait",
          "pressure_en": "Medium / 3",
          "hint_en": "Temperate transshipment hub"
        },
        {
          "segment": "东京湾 / 横滨",
          "pressure": "中 / 3",
          "hint": "温带港停",
          "segment_en": "Tokyo Bay / Yokohama",
          "pressure_en": "Medium / 3",
          "hint_en": "Temperate port dwell"
        }
      ],
      "name_en": "NW Pacific Hub Chain (HK/SZ–Busan–Tokyo)",
      "climate_band_en": "Subtropical/Tropical → Temperate",
      "overall_pressure_en": "Med–High / 3–4",
      "strategy_en": "Southern hub dwell + Northern seasonal window",
      "type_en": "Cross-Climate Corridor"
    },
    {
      "profile_id": "ROUTE-TRANSPAC-LA-V0",
      "name_zh": "跨太平洋 → 洛杉矶–长滩",
      "climate_band": "亚热/热带 → 暖温带",
      "overall_pressure": "中–高 / 3–4",
      "overall_num": 3.5,
      "strategy": "两端港停关键；航行剪切≠港停防护",
      "type": "跨气候带",
      "legs": [
        {
          "segment": "亚洲装货枢纽港停",
          "pressure": "中–高 / 3–4",
          "hint": "序列起点",
          "segment_en": "Asian Loading Hub Port Dwell",
          "pressure_en": "Med–High / 3–4",
          "hint_en": "Biofilm/larval inoculation origin"
        },
        {
          "segment": "跨太平洋干线",
          "pressure": "中 / 2–3",
          "hint": "航行剪切",
          "segment_en": "North Pacific Great-Circle Transit",
          "pressure_en": "Medium / 2–3",
          "hint_en": "Sustained hydrodynamic shear"
        },
        {
          "segment": "洛杉矶–长滩港停",
          "pressure": "中–高 / 3–4",
          "hint": "暖温带东岸枢纽",
          "segment_en": "LA / Long Beach Port & Anchorage",
          "pressure_en": "Med–High / 3–4",
          "hint_en": "Warm-temperate Eastern Pacific terminus"
        }
      ],
      "name_en": "Trans-Pacific → Los Angeles / Long Beach",
      "climate_band_en": "Subtropical/Tropical → Warm Temperate",
      "overall_pressure_en": "Med–High / 3–4",
      "strategy_en": "Terminal port dwells dominate; ocean shear ≠ static protection",
      "type_en": "Cross-Climate Corridor"
    },
    {
      "profile_id": "ROUTE-SWPAC-V0",
      "name_zh": "悉尼 ↔ 奥克兰",
      "climate_band": "暖温带 ↔ 温带",
      "overall_pressure": "中 / 3",
      "overall_num": 3,
      "strategy": "季节窗；偏耐久权重",
      "type": "温带→冷水倾向",
      "legs": [
        {
          "segment": "悉尼港停",
          "pressure": "中 / 3",
          "hint": "暖温带季节脉冲",
          "segment_en": "Port Jackson / Sydney Dwell",
          "pressure_en": "Medium / 3",
          "hint_en": "Warm-temperate seasonal pulse"
        },
        {
          "segment": "塔斯曼海航行",
          "pressure": "中 / 2–3",
          "hint": "航行",
          "segment_en": "Tasman Sea Crossing",
          "pressure_en": "Medium / 2–3",
          "hint_en": "Open-ocean steaming"
        },
        {
          "segment": "奥克兰港停",
          "pressure": "中 / 3",
          "hint": "温带门户",
          "segment_en": "Auckland Port Call",
          "pressure_en": "Medium / 3",
          "hint_en": "Temperate gateway (strict biofouling rules)"
        }
